Repository: stevelikai/B-RISK

File: other stuff/Cone/BRANZ3.txt
"BRANZ Mat 3, 13 mm michelo angelo ceiling panel (FR)"
"Number of HRR Curves", 1
"Heat Flux",35
"Number of HRR Data Pairs",804
"sec,kw/m2"
0.00,30.00
0.65,32.58
2.53,36.25
4.25,39.11
6.28,41.49
8.15,42.50
10.03,44.40
11.90,46.31
13.78,46.97
16.43,47.97
19.40,47.16
21.28,47.61
23.00,47.82
25.03,47.92
26.90,48.26
28.78,46.80
30.65,47.34
32.37,46.47
34.40,45.01
36.28,44.28
38.15,44.22
40.03,43.26
41.90,42.58
43.62,41.18
46.67,40.43
49.40,40.15
52.53,39.92
53.15,39.48
55.03,39.64
56.90,43.08
58.62,42.24
60.65,42.00
62.53,41.72
64.40,41.53
66.28,41.34
68.15,40.67
70.03,40.41
71.90,39.68
73.78,39.92
76.43,38.79
79.25,38.46
81.28,38.36
83.15,38.41
85.03,37.14
86.90,36.53
88.78,36.82
90.50,36.50
92.53,37.53
94.40,36.70
96.28,36.76
98.15,36.05
99.87,35.90
101.90,35.55
103.78,35.49
106.67,35.40
109.40,34.65
111.28,34.32
113.15,33.95
114.87,34.17
116.90,33.46
118.78,33.47
120.65,32.76
122.53,32.56
124.25,31.97
126.28,31.84
128.15,31.93
130.03,32.09
131.90,32.19
133.62,32.28
136.63,32.17
139.40,32.28
141.12,31.93
143.15,32.00
145.03,31.78
146.90,31.16
148.78,31.27
150.65,31.17
152.53,29.89
154.25,30.14
156.28,30.23
158.15,30.28
160.03,29.79
161.90,29.86
163.62,29.33
166.67,29.14
169.40,28.91
171.28,28.98
173.15,29.19
175.03,29.39
176.90,29.37
178.62,29.85
180.65,29.28
182.53,29.18
184.40,29.21
186.28,29.15
188.00,29.22
190.34,29.04
191.90,28.88
193.78,28.55
196.67,28.82
199.40,28.28
202.53,28.43
203.46,27.62
205.03,27.30
206.90,27.46
208.78,27.39
210.96,28.01
212.53,28.41
214.40,28.04
216.28,27.69
218.15,27.48
220.03,27.55
222.21,27.35
223.78,27.32
226.67,27.22
229.40,27.29
231.28,27.29
233.46,26.25
235.03,26.77
236.90,26.41
239.09,26.87
240.65,27.05
242.53,27.39
244.40,27.65
246.28,27.35
248.15,27.64
251.28,27.55
252.21,27.51
253.78,27.26
256.90,27.43
259.40,27.44
261.28,26.98
263.15,27.12
265.34,27.18
266.90,27.38
268.78,27.74
270.65,28.60
272.53,28.79
274.40,28.94
276.59,28.81
278.15,28.81
280.03,28.77
281.90,28.89
283.78,28.80
286.63,29.09
289.40,29.54
291.28,29.54
293.15,29.06
295.03,29.36
296.90,29.91
299.09,29.73
301.90,31.54
302.84,31.97
304.40,31.76
306.28,31.87
308.15,31.70
310.03,32.08
311.90,32.16
313.78,32.24
316.63,32.03
319.40,32.83
321.59,32.80
323.15,33.32
325.03,33.88
326.90,34.70
328.78,35.35
330.96,35.20
332.53,35.25
334.40,35.85
336.28,36.28
338.15,36.33
340.03,35.86
341.90,36.29
343.78,36.32
346.90,36.28
349.40,36.66
352.53,38.18
353.46,38.02
355.34,37.76
356.90,38.47
358.78,38.21
360.65,38.26
362.53,38.32
364.40,38.86
366.28,39.41
368.46,39.89
370.03,40.02
371.90,39.89
373.78,39.98
376.63,39.94
379.40,39.86
381.28,40.51
383.15,40.49
385.03,40.31
387.21,41.01
388.78,41.78
390.65,42.13
392.53,42.19
394.40,41.90
396.28,41.81
398.15,42.21
401.28,42.09
403.15,42.10
403.78,43.00
406.63,43.12
409.40,43.37
411.28,43.65
413.15,42.89
415.03,43.51
416.90,43.56
418.78,43.37
420.96,44.38
422.53,44.70
424.40,44.70
426.28,44.41
428.15,44.12
430.03,44.39
432.21,43.96
433.78,44.19
436.67,44.79
439.40,45.13
441.28,45.30
443.46,44.32
445.03,44.77
446.90,44.81
448.78,45.37
451.90,45.64
452.84,47.39
454.40,47.47
456.59,47.24
458.15,47.40
460.03,46.92
461.90,46.86
463.78,47.58
466.63,48.18
469.40,48.49
471.28,48.57
473.15,47.78
475.03,48.90
476.90,48.90
479.09,49.61
480.65,50.51
482.53,51.10
484.40,50.98
486.28,50.80
488.15,50.31
490.34,50.61
491.90,51.00
493.78,50.58
496.63,50.81
499.40,50.75
502.53,50.82
503.46,50.29
505.03,50.33
506.90,50.31
509.09,50.64
510.65,50.80
512.53,50.60
514.40,50.04
516.28,49.04
518.15,49.78
520.34,50.72
521.90,50.52
523.78,49.56
526.67,49.00
529.40,49.55
531.59,48.89
533.15,48.48
535.03,48.88
536.90,48.94
538.78,47.74
540.65,47.50
542.84,47.01
544.40,46.96
546.28,47.53
548.15,47.91
550.03,47.00
551.90,46.37
554.09,45.95
556.43,46.14
559.40,45.09
561.28,46.18
563.15,45.91
565.34,46.29
566.75,45.30
568.78,44.45
570.65,44.42
572.53,44.64
574.40,44.24
576.28,44.36
578.15,43.92
580.34,43.68
581.90,42.36
583.78,42.93
586.67,43.11
589.71,42.73
591.28,42.96
593.15,41.79
595.03,41.75
596.90,41.43
598.78,41.21
601.90,40.74
603.78,40.92
604.40,40.54
606.28,40.12
608.15,39.83
610.03,38.91
611.90,39.70
614.09,39.20
616.67,39.15
619.71,38.77
621.28,38.67
623.15,37.16
625.03,36.32
626.90,37.27
628.78,37.36
630.65,36.57
632.53,36.37
634.71,35.10
636.28,35.06
638.15,35.15
640.03,35.46
641.90,34.50
643.78,34.18
646.63,33.52
649.40,33.06
651.28,32.56
653.15,33.19
655.03,32.73
657.21,31.76
658.78,30.93
660.65,30.93
662.53,31.86
664.40,30.77
666.28,29.47
668.15,29.12
670.34,28.59
671.90,28.10
673.78,28.61
676.67,27.49
679.40,26.18
681.59,25.65
683.15,24.62
685.03,24.43
686.90,25.16
688.78,25.64
690.65,24.78
692.84,24.31
694.40,23.87
696.28,24.44
698.15,25.39
701.28,25.20
703.15,25.25
704.09,24.91
706.67,24.61
709.40,25.59
711.28,25.19
713.15,24.77
715.34,24.26
716.90,23.77
718.78,24.02
720.65,25.38
722.53,24.99
724.40,24.29
726.28,23.69
728.46,23.47
730.03,23.80
731.90,23.98
733.78,23.77
736.67,23.48
739.71,23.54
741.28,23.06
743.15,23.48
745.03,23.52
747.21,23.15
748.78,22.45
750.65,21.94
752.53,22.58
754.40,22.76
756.59,22.88
758.15,22.80
760.03,22.38
761.90,22.18
763.78,23.56
766.67,23.63
769.71,23.63
771.28,23.60
773.15,22.79
775.03,23.14
776.90,23.85
778.78,23.39
780.96,22.64
782.53,22.08
784.40,22.95
786.28,23.14
788.15,23.74
790.03,22.74
792.21,22.65
793.78,21.87
796.67,22.09
799.40,22.87
802.53,22.74
804.40,22.59
805.34,22.14
806.90,21.98
808.78,22.48
810.65,22.56
812.53,21.97
814.71,21.44
816.28,21.51
818.15,21.94
820.03,22.73
821.90,22.20
823.78,22.27
826.63,22.00
829.40,21.90
831.28,22.64
833.15,22.21
835.03,22.06
837.21,21.91
838.78,21.06
840.65,21.60
842.53,21.71
844.40,21.86
846.28,21.19
848.46,21.13
850.03,21.83
851.90,21.67
853.78,21.79
856.67,21.69
859.71,21.05
861.28,21.16
863.15,22.08
865.03,21.90
866.90,21.00
868.78,20.94
870.65,20.53
872.84,20.65
874.40,19.81
876.28,19.24
878.15,18.76
880.03,19.23
881.90,19.77
884.09,19.35
886.67,19.39
889.40,19.09
891.28,18.91
893.15,19.52
895.34,19.23
896.90,19.07
898.78,18.70
901.90,18.69
903.78,19.16
904.40,19.20
906.59,19.24
908.15,18.85
910.03,18.86
911.90,18.96
913.78,19.14
916.90,19.25
919.40,19.27
921.28,18.51
923.46,18.19
925.03,19.32
927.21,19.32
928.78,18.82
930.96,18.99
932.53,18.97
934.71,19.59
936.28,19.24
938.46,19.24
940.03,18.98
942.21,18.91
943.78,18.93
946.63,19.47
949.40,19.32
951.59,19.33
953.15,19.23
955.34,19.01
956.90,18.10
959.09,19.18
960.65,18.71
962.53,18.04
964.40,18.24
966.28,17.56
968.46,18.27
970.03,18.89
971.90,18.82
973.78,18.13
976.63,18.23
979.40,17.96
981.28,18.12
983.15,19.20
985.03,18.77
987.21,18.17
988.78,18.42
990.65,18.20
992.53,19.02
994.40,18.89
996.28,18.55
998.15,18.93
1001.28,17.97
1003.15,18.07
1004.09,19.00
1006.90,18.71
1009.40,18.37
1011.28,18.55
1013.46,18.50
1015.03,18.17
1016.90,18.72
1018.78,19.07
1020.65,18.96
1022.53,18.14
1024.40,18.10
1026.28,19.03
1028.46,19.42
1030.03,19.28
1031.90,18.11
1033.78,18.09
1036.63,18.57
1039.40,19.13
1041.28,18.92
1043.15,18.71
1045.03,18.33
1047.21,17.76
1048.62,19.11
1050.96,19.31
1052.53,18.73
1054.40,18.26
1056.28,18.40
1058.15,19.16
1060.03,18.97
1061.90,18.08
1064.09,18.17
1066.67,17.73
1069.40,18.54
1071.59,19.06
1073.15,18.86
1075.03,18.49
1076.90,18.28
1078.78,18.58
1080.65,18.53
1082.53,18.84
1084.40,18.14
1086.59,17.98
1088.15,18.96
1090.03,18.93
1091.90,18.68
1094.09,18.12
1096.67,17.89
1099.71,18.94
1102.53,18.82
1104.40,18.84
1105.03,18.16
1107.21,17.50
1108.78,18.60
1110.65,18.89
1112.53,18.16
1114.40,17.48
1116.28,18.44
1118.46,18.90
1120.03,18.87
1121.90,17.83
1123.78,17.82
1126.63,19.01
1129.40,18.79
1131.28,18.89
1133.46,18.81
1135.03,17.91
1136.90,19.04
1138.78,19.02
1140.65,18.56
1142.53,18.71
1144.71,18.81
1146.28,18.87
1148.15,18.87
1150.03,18.07
1151.90,18.92
1154.09,19.04
1156.67,18.84
1159.40,18.75
1161.28,18.18
1163.46,19.04
1165.03,19.29
1166.90,19.29
1168.78,18.43
1170.65,19.08
1172.84,18.93
1174.40,18.91
1176.28,18.84
1178.15,18.27
1180.03,18.91
1182.21,19.13
1183.78,19.18
1186.67,18.58
1189.40,18.11
1191.59,19.05
1193.15,19.39
1195.03,19.04
1196.90,18.48
1198.78,18.89
1200.65,19.16
1202.84,19.12
1204.40,18.78
1206.28,18.89
1208.15,19.10
1210.03,19.26
1211.90,18.99
1214.09,19.13
1216.67,18.37
1219.71,18.85
1221.28,19.18
1223.15,19.29
1225.03,19.04
1226.90,18.08
1229.09,18.97
1230.65,18.97
1232.53,18.95
1234.40,18.43
1236.28,19.13
1238.15,19.38
1240.03,19.14
1241.90,18.89
1244.09,18.91
1246.67,19.32
1249.71,19.15
1251.28,18.89
1253.15,18.07
1255.03,19.21
1256.90,19.27
1258.78,19.22
1260.65,18.83
1262.84,19.37
1264.40,19.21
1266.28,19.34
1268.15,18.89
1270.34,18.92
1271.90,19.31
1273.78,19.18
1276.67,19.37
1279.71,19.18
1281.28,18.95
1283.15,19.39
1285.03,19.34
1286.90,19.30
1288.78,18.81
1290.96,19.41
1292.53,19.28
1294.40,19.29
1296.28,19.05
1298.15,19.15
1301.28,19.45
1303.15,19.32
1305.03,18.99
1306.67,18.55
1309.40,19.24
1311.28,19.47
1313.46,19.60
1315.03,18.65
1316.90,19.05
1318.78,19.18
1320.65,19.27
1322.53,18.77
1324.40,19.42
1326.28,19.21
1328.15,18.96
1329.87,18.92
1332.21,18.64
1333.62,19.03
1336.67,19.15
1339.40,19.15
1341.28,18.93
1343.15,19.06
1345.03,19.27
1346.90,19.71
1348.78,19.13
1350.65,18.79
1352.53,19.34
1354.40,19.40
1356.12,19.18
1358.15,18.55
1360.03,19.02
1361.90,19.80
1363.78,19.35
1366.67,19.07
1369.40,18.61
1371.12,19.51
1373.15,19.26
1375.03,19.41
1376.90,19.14
1378.78,19.55
1380.65,19.41
1382.37,19.31
1384.71,18.83
1386.28,19.09
1388.00,19.53
1390.03,19.41
1391.90,19.32
1393.78,18.98
1396.67,19.23
1399.40,20.00
1401.28,19.28
1403.00,19.29
1405.03,19.08
1406.90,19.28
1408.78,19.69
1410.65,19.07
1412.37,19.09
1414.40,19.35
1416.28,20.07
1418.15,19.42
1420.03,19.01
1421.90,18.62
1423.62,19.43
1426.63,19.98
1429.40,19.82
1431.12,19.15
1433.46,19.02
1434.87,19.28
1436.90,19.60
1438.78,19.14
1440.65,18.06
1442.53,19.20
1444.25,19.38
1446.28,19.39
1448.15,18.99
1450.03,19.04
1451.90,19.36
1453.78,19.33
1456.67,19.13
1459.40,18.24
1461.28,19.24
1463.15,19.23
1464.87,19.25
1466.90,19.11
1468.78,19.55
1470.65,19.32
1472.53,19.25
1474.25,18.92
1476.28,19.76
1478.15,20.02
1480.03,19.36
1481.90,19.28
1483.78,19.27
1486.43,19.35
1489.40,19.37
1491.12,19.05
1493.15,18.62
1495.03,19.24
1496.90,19.27
1498.78,19.02
1501.90,19.60
1503.78,20.23
1504.71,19.32
1506.12,18.94
1508.15,18.88
1510.03,19.26
1511.90,19.36
1513.78,18.97
1516.63,18.79
1519.40,19.50
1521.28,19.50
1523.15,19.21
1525.34,19.04
1526.90,19.12
1528.78,19.42
1530.65,19.14
1532.53,19.17
1534.40,19.74
1536.28,19.35
1538.15,19.27
1540.03,19.05
1541.90,19.57
1544.09,19.17
1546.67,19.33
1549.40,18.91
1551.28,19.12
1553.46,19.81
1555.03,19.45
1556.90,18.93
1558.78,19.23
1560.65,20.02
1562.53,19.03
1564.40,19.00
1566.59,19.63
1568.15,19.17
1570.03,19.06
1571.90,18.63
1573.78,19.49
1576.63,19.32
1579.40,19.19
1581.28,18.91
1583.15,20.02
1585.03,19.43
1586.90,18.72
1589.09,18.97
1590.65,19.25
1592.53,19.06
1594.40,19.44
1596.28,19.81
1598.15,20.00
1600.34,19.51
1601.90,19.24
1603.78,19.55
"Ignition Data"
"Number of Pairs",3
"kw/m2,sec,kw/m2 " 
75,10.4,136.4
50,19.7,84.6
35,108.1,52.3

File: other stuff/Cone/M07.txt
"FR Polycarbonate panel, 3 layers, 16mm, 175kg/m3"
"Number of HRR Curves","02"
"Heat Flux",50
"Number of HRR Data Pairs",232
"sec,kw/m2"
0,18.20
5,96.40
10,202.30
15,283.20
20,331.90
25,375.80
30,394.50
35,376.50
40,355.70
45,363.00
50,375.10
55,418.30
60,474.40
65,523.50
70,516.70
75,467.30
80,417.30
85,391.50
90,370.50
95,355.70
100,346.80
105,323.30
110,276.80
115,228.20
120,184.90
125,157.00
130,142.40
135,131.10
140,119.30
145,109.40
150,102.50
155,98.30
160,97.30
165,95.50
170,94.00
175,93.30
180,90.70
185,88.00
190,87.80
195,85.80
200,83.10
205,82.20
210,82.90
215,81.70
220,80.60
225,80.00
230,77.20
235,74.40
240,72.80
245,71.00
250,69.90
255,68.00
260,66.00
265,63.40
270,62.60
275,63.30
280,62.60
285,59.60
290,59.50
295,58.30
300,56.80
305,56.40
310,56.00
315,55.60
320,55.00
325,54.30
330,53.70
335,53.40
340,52.80
345,51.30
350,51.00
355,50.80
360,50.20
365,50.10
370,49.00
375,48.90
380,49.00
385,49.10
390,48.80
395,47.20
400,46.70
405,46.00
410,45.30
415,45.00
420,44.80
425,44.40
430,43.60
435,43.50
440,43.60
445,43.50
450,42.70
455,42.70
460,42.10
465,41.70
470,41.10
475,40.60
480,40.70
485,40.10
490,39.60
495,39.30
500,38.50
505,38.60
510,38.60
515,38.10
520,39.30
525,38.20
530,36.40
535,36.50
540,36.40
545,36.00
550,35.80
555,35.00
560,34.90
565,34.70
570,34.60
575,33.30
580,33.30
585,33.30
590,32.50
595,32.00
600,31.80
605,31.80
610,31.00
615,30.00
620,29.10
625,28.00
630,26.50
635,25.80
640,25.90
645,25.10
650,24.20
655,23.80
660,23.10
665,22.60
670,22.50
675,21.80
680,21.40
685,21.00
690,20.60
695,20.20
700,19.80
705,19.70
710,19.60
715,20.20
720,19.50
725,18.90
730,18.60
735,18.00
740,18.20
745,17.70
750,17.10
755,17.20
760,16.50
765,16.30
770,16.20
775,16.10
780,15.90
785,15.90
790,15.40
795,15.30
800,15.10
805,14.90
810,14.70
815,14.60
820,14.80
825,14.40
830,13.80
835,13.80
840,13.60
845,13.40
850,13.10
855,13.00
860,12.70
865,12.50
870,12.40
875,11.90
880,12.40
885,12.00
890,12.00
895,12.20
900,12.00
905,11.30
910,10.90
915,10.80
920,10.50
925,10.60
930,10.60
935,10.10
940, 9.90
945,10.00
950, 9.70
955,8.90
960,8.90
965,9.00
970,8.60
975,8.20
980,8.00
985,8.40
990,8.10
995,8.00
1000,7.80
1005,7.90
1010,7.50
1015,7.10
1020,6.80
1025,6.80
1030,6.90
1035,6.40
1040,6.10
1045,5.90
1050,6.00
1055,5.80
1060,5.70
1065,5.80
1070,5.70
1075,5.30
1080,5.50
1085,5.20
1090,5.00
1095,4.90
1100,4.80
1105,4.60
1110,4.40
1115,4.80
1120,4.60
1125,4.30
1130,3.90
1135,3.70
1140,4.40
1145,4.50
1150,3.70
1155,3.50
"Heat Flux",40
"Number of HRR Data Pairs",239
"sec,kw/m2"
0,64.70
5,160.80
10,248.50
15,298.60
20,348.60
25,379.70
30,398.30
35,406.70
40,413.00
45,440.80
50,474.20
55,470.20
60,434.80
65,377.20
70,322.60
75,294.60
80,274.80
85,250.80
90,210.60
95,165.90
100,125.10
105,98.30
110,84.00
115,76.50
120,73.10
125,70.60
130,67.50
135,63.20
140,59.30
145,56.20
150,54.40
155,53.20
160,51.20
165,50.20
170,49.00
175,47.90
180,47.50
185,46.20
190,45.10
195,44.70
200,44.20
205,45.00
210,44.60
215,44.60
220,44.50
225,44.60
230,44.40
235,43.50
240,43.10
245,43.20
250,42.50
255,41.90
260,42.10
265,41.90
270,41.90
275,42.00
280,41.60
285,41.30
290,40.80
295,40.30
300,40.80
305,41.00
310,40.20
315,39.30
320,38.80
325,37.20
330,36.30
335,36.10
340,34.60
345,34.40
350,34.10
355,32.90
360,31.40
365,30.50
370,29.90
375,28.80
380,28.80
385,27.70
390,27.20
395,27.20
400,26.60
405,26.70
410,26.80
415,26.00
420,25.70
425,25.40
430,25.60
435,25.10
440,25.10
445,24.50
450,24.20
455,24.50
460,24.10
465,24.00
470,23.80
475,23.40
480,23.10
485,22.70
490,22.50
495,22.10
500,21.70
505,21.60
510,21.40
515,21.10
520,21.20
525,21.60
530,21.20
535,20.40
540,20.60
545,20.10
550,20.00
555,20.00
560,19.40
565,19.20
570,19.40
575,19.20
580,18.80
585,18.40
590,17.70
595,18.00
600,18.00
605,17.50
610,17.40
615,17.30
620,17.00
625,16.50
630,16.60
635,16.40
640,15.90
645,16.10
650,15.60
655,15.20
660,15.10
665,14.90
670,14.70
675,14.50
680,14.10
685,13.70
690,13.70
695,13.20
700,13.10
705,13.30
710,12.70
715,12.90
720,12.90
725,12.30
730,12.00
735,11.70
740,11.60
745,11.20
750,11.30
755,11.00
760,10.80
765,10.80
770,10.40
775,10.00
780, 9.60
785, 9.60
790,9.20
795,9.00
800,9.20
805,8.60
810,8.30
815,8.80
820,8.10
825,7.70
830,7.40
835,7.60
840,8.00
845,7.40
850,7.40
855,6.90
860,6.50
865,6.70
870,6.40
875,6.50
880,6.20
885,6.40
890,6.40
895,6.10
900,5.80
905,5.80
910,5.60
915,5.20
920,5.40
925,5.90
930,5.80
935,5.80
940,5.10
945,5.10
950,5.50
955,5.00
960,4.50
965,4.40
970,5.10
975,4.60
980,4.60
985,4.80
990,4.30
995,4.60
1000,4.30
1005,3.70
1010,4.00
1015,3.90
1020,3.70
1025,3.80
1030,3.00
1035,2.70
1040,2.70
1045,3.40
1050,3.20
1055,2.70
1060,3.10
1065,2.50
1070,2.20
1075,2.30
1080,2.20
1085,2.20
1090,2.00
1095,1.60
1100,1.80
1105,1.60
1110,1.80
1115,1.40
1120,1.20
1125,1.50
1130,1.00
1135,0.80
1140,0.70
1145,0.70
1150,0.90
1155,0.90
1160,0.70
1165,0.80
1170,0.80
1175,0.30
1180,0.50
1185,0.90
1190,0.30
"Ignition Data"
"Number of Pairs",2
"flux kw/m2,ignition time sec, peak hrr kw/m2"
40,88,474
50,64,524
"Flame Spread Parameter",0
"Min Surface Temp For Spread",0
"Effective Heat of Combustion",0

File: other stuff/Cone/M12.txt
"Material Description"
"Number of HRR Curves","02"
"Heat Flux",50
"Number of HRR Data Pairs",246
"sec,kw/m2"
0,97.20
5,166.10
10,164.80
15,145.60
20,128.80
25,120.00
30,116.40
35,115.50
40,113.40
45,111.20
50,108.70
55,104.90
60,98.90
65,93.90
70,91.10
75,87.80
80,85.10
85,83.10
90,82.10
95,80.60
100,80.40
105,80.50
110,79.70
115,80.40
120,80.70
125,83.40
130,86.40
135,87.90
140,88.50
145,91.40
150,95.60
155,98.40
160, 99.90
165,102.40
170,105.80
175,109.10
180,112.80
185,117.40
190,121.90
195,127.90
200,132.80
205,138.00
210,143.00
215,147.20
220,149.90
225,153.60
230,153.80
235,155.70
240,156.40
245,155.40
250,153.10
255,149.10
260,144.60
265,141.40
270,135.50
275,128.00
280,119.40
285,108.30
290,96.10
295,86.60
300,78.80
305,71.00
310,65.10
315,60.40
320,55.90
325,54.10
330,52.30
335,50.80
340,50.70
345,49.60
350,48.30
355,48.40
360,48.00
365,47.50
370,47.00
375,45.80
380,45.00
385,44.50
390,43.90
395,42.90
400,42.10
405,41.90
410,41.00
415,40.10
420,40.00
425,38.90
430,38.90
435,38.40
440,38.00
445,37.80
450,37.30
455,36.40
460,36.40
465,35.80
470,34.80
475,34.70
480,34.70
485,33.90
490,33.40
495,33.90
500,33.60
505,33.50
510,33.10
515,32.20
520,32.00
525,32.50
530,32.30
535,31.70
540,31.60
545,31.10
550,30.60
555,30.50
560,30.20
565,30.20
570,30.10
575,30.10
580,29.40
585,29.30
590,29.10
595,29.00
600,28.70
605,28.20
610,28.10
615,28.00
620,28.10
625,28.50
630,27.90
635,27.70
640,27.80
645,27.10
650,26.40
655,26.40
660,26.40
665,26.40
670,27.30
675,26.60
680,25.60
685,25.00
690,25.40
695,25.30
700,24.40
705,24.60
710,24.40
715,24.30
720,24.40
725,24.10
730,23.70
735,23.30
740,22.50
745,22.90
750,23.20
755,22.20
760,22.40
765,22.40
770,22.00
775,21.50
780,21.20
785,21.10
790,21.20
795,21.10
800,20.70
805,20.50
810,20.10
815,19.90
820,19.90
825,19.80
830,19.40
835,18.90
840,18.80
845,18.70
850,19.10
855,18.40
860,18.10
865,18.00
870,18.20
875,18.20
880,17.20
885,16.70
890,17.20
895,16.60
900,16.10
905,15.90
910,15.60
915,15.20
920,15.00
925,14.70
930,14.40
935,13.80
940,13.90
945,13.90
950,12.60
955,12.20
960,11.10
965, 9.90
970, 9.80
975, 9.50
980,9.10
985,8.80
990,8.70
995,8.40
1000,8.80
1005,7.80
1010,7.90
1015,7.40
1020,6.90
1025,6.80
1030,6.50
1035,7.00
1040,6.50
1045,6.20
1050,6.00
1055,5.40
1060,5.40
1065,4.90
1070,4.90
1075,4.70
1080,4.60
1085,4.10
1090,3.90
1095,3.70
1100,3.70
1105,4.00
1110,3.50
1115,2.90
1120,3.10
1125,2.80
1130,2.30
1135,2.20
1140,2.50
1145,2.10
1150,1.50
1155,1.40
1160,1.30
1165,1.60
1170,0.90
1175,0.70
1180,0.70
1185,0.60
1190,0.40
1195,0.60
1200,0.60
1205,0.50
1210,0.60
1215,0.00
1220,0.00
1225,0.00
"Heat Flux",40
"Number of HRR Data Pairs",246
"sec,kw/m2"
0,89.10
5,166.60
10,169.00
15,150.00
20,132.40
25,120.50
30,114.60
35,108.70
40,105.60
45,100.70
50,95.90
55,92.30
60,88.70
65,84.80
70,81.90
75,80.10
80,78.10
85,77.70
90,75.80
95,75.90
100,75.50
105,74.60
110,74.20
115,73.60
120,75.20
125,77.30
130,78.50
135,76.60
140,77.80
145,77.50
150,78.50
155,79.80
160,81.00
165,82.10
170,85.40
175,87.90
180,90.60
185,93.00
190,95.20
195, 99.50
200,104.50
205,108.90
210,113.10
215,116.10
220,119.40
225,123.50
230,128.30
235,133.40
240,137.60
245,142.40
250,144.70
255,149.80
260,155.50
265,159.80
270,157.20
275,155.80
280,153.30
285,151.70
290,148.70
295,137.00
300,125.50
305,117.30
310,108.60
315,100.30
320,92.60
325,86.80
330,79.10
335,72.20
340,66.80
345,62.20
350,58.90
355,55.80
360,53.50
365,51.40
370,49.00
375,46.80
380,44.30
385,43.40
390,42.00
395,41.10
400,40.10
405,37.60
410,35.30
415,34.30
420,33.40
425,32.00
430,32.30
435,31.10
440,30.70
445,30.90
450,29.80
455,29.60
460,28.80
465,28.80
470,28.50
475,27.20
480,27.30
485,27.00
490,26.70
495,25.80
500,25.80
505,25.70
510,25.20
515,25.50
520,24.60
525,24.30
530,23.80
535,23.50
540,23.20
545,23.30
550,22.80
555,22.40
560,23.00
565,22.20
570,21.50
575,21.50
580,21.30
585,20.70
590,20.40
595,20.20
600,19.90
605,19.80
610,19.20
615,19.40
620,18.90
625,18.50
630,18.30
635,18.30
640,18.00
645,17.50
650,17.60
655,17.30
660,17.10
665,16.90
670,16.80
675,16.30
680,16.00
685,15.70
690,16.10
695,16.20
700,16.10
705,15.40
710,15.30
715,15.40
720,14.60
725,15.00
730,15.20
735,14.30
740,14.70
745,14.40
750,14.20
755,14.20
760,14.00
765,14.30
770,14.20
775,13.80
780,13.60
785,13.20
790,13.10
795,13.00
800,13.00
805,12.50
810,12.50
815,12.80
820,13.20
825,12.90
830,12.30
835,12.20
840,11.90
845,12.10
850,12.50
855,12.50
860,12.30
865,11.80
870,11.70
875,12.10
880,12.10
885,12.00
890,11.70
895,11.30
900,11.00
905,11.50
910,11.40
915,11.60
920,10.80
925,11.60
930,11.10
935,11.30
940,11.60
945,11.00
950,10.60
955,10.50
960,10.00
965, 9.90
970,10.10
975, 9.90
980,10.10
985, 9.50
990,9.30
995, 9.70
1000,9.40
1005,8.90
1010,9.40
1015, 9.70
1020,9.00
1025, 9.60
1030, 9.90
1035,8.50
1040,8.90
1045,8.80
1050,8.60
1055,8.60
1060,8.20
1065,8.10
1070,8.40
1075,8.60
1080,8.70
1085,8.30
1090,8.50
1095,8.30
1100,7.80
1105,8.00
1110,8.50
1115,8.50
1120,8.40
1125,8.50
1130,8.50
1135,8.70
1140,8.30
1145,8.00
1150,8.00
1155,7.80
1160,7.50
1165,7.90
1170,7.50
1175,7.00
1180,6.70
1185,6.90
1190,6.90
1195,7.50
1200,6.80
1205,6.80
1210,6.70
1215,6.40
1220,6.90
1225,6.00
"Ignition Data"
"Number of Pairs",3
"flux kw/m2,ignition time sec, peak hrr kw/m2"
40,26,163
50,18,166
50,16,166
"Flame Spread Parameter",0
"Min Surface Temp For Spread",0
"Effective Heat of Combustion",0

File: other stuff/Cone/e4.txt
"Material Description"
"Number of HRR Curves","02"
"Heat Flux",50
"Number of HRR Data Pairs",86
"sec,kw/m2"
0,30
.4,32.5
2.4,49.1
4.4,64
6.4,74.4
8.9,84.9
10.9,92.6
12.9,101.8
14.9,104.6
16.9,105.9
19.7,106.3
21.8,104.5
23.8,102.9
25.9,101.7
27.9,98.9
30.4,96.5
32.4,93.6
34.4,86.4
36.4,81.8
38.4,78.3
41,74.1
43.4,69.2
45.4,62.9
47.4,59.3
49.4,53.9
52,51.7
54,47.5
56,44.4
58,42.6
60,40.7
62.6,40.9
64.7,38.5
67,37.7
69,36
71,34.2
73.5,33.7
75.5,32.5
77.6,32.7
79.6,32.6
81.6,31.7
84.2,31.1
86.2,31.3
88.5,31.2
90.5,29.9
92.5,29.9
95,29.2
97,28.8
99,28.3
101.1,27.1
103.1,26.1
105.6,25.9
107.6,26
109.6,26.9
112,26.9
114,26.6
116.5,25.9
118.5,24.9
120.5,24.7
122.4,23.5
124.5,23.6
127,23
128.9,23.8
131,24.1
132.9,23.6
135.2,22.5
137.7,22.7
139.7,22.8
141.8,22.5
143.8,21.6
145.8,22.1
148.4,21
150.4,22.5
152.4,22.8
154.4,22.6
156.7,22.3
159.3,21.9
161.3,21.6
163.3,22.6
165.3,21.9
167.3,21.2
169.8,21.7
171.8,20.3
173.8,20.1
175.8,19.1
177.9,19.5
180.7,20
"Heat Flux",75
"Number of HRR Data Pairs",140
"sec,kw/m2"
0,30
.9,51.6
3.4,97.7
5.4,90.1
7.4,65.7
9.6,41.5
11.6,30.9
14.1,24.8
16.1,20.8
18.1,19
20.1,18.3
22.1,17.8
24.6,17.7
26.6,18.4
28.5,20.1
30.8,20.4
32.7,19.1
35.2,18.9
37.2,37.4
39.2,63.4
41.2,94.4
43.2,109.5
45.6,118.1
47.6,127.2
49.6,134.8
51.6,141.6
53.8,143.1
56.3,147.2
58.2,149.4
60.2,145.9
62.3,138
64.2,129.4
66.7,122.9
68.7,113.9
70.7,108.1
72.6,100.1
74.6,96.4
77.3,91.9
79.3,87.2
81.3,83.5
83.3,78.3
85.2,76.4
87.6,74.2
89.6,72.4
91.6,71
93.6,67.7
95.6,65.6
98.4,63.6
100.4,60.7
102.4,59.4
104.4,58.3
106.4,58.8
108.8,57.1
110.7,55.1
112.7,54.2
114.8,53.3
116.7,52.3
119.2,51.1
121.4,50.9
123.5,51.6
125.4,50.3
127.4,48.6
129.9,47.7
131.9,47.6
133.9,46.8
135.9,44.1
137.9,44.5
140.3,44.5
142.3,44.3
144.5,43.4
146.5,44.6
148.5,43.7
150.9,43.3
152.9,43.4
154.9,42.6
156.9,41.9
158.9,41.1
161.4,41.7
163.4,40.3
165.6,40.9
167.6,39.3
169.6,36.7
172,36.5
174,37.7
176,37.9
178,38
180,39.1
182.4,38.4
184.4,38.2
186.4,35.8
188.6,36.3
190.7,35.4
193,35.3
195,35.6
197,36.5
199,35.5
201,35.1
203.5,34.8
205.5,32.8
207.5,33
209.5,33.1
211.7,33.3
214.1,32.9
216.1,33.3
218.1,33.3
220.1,32.4
222.1,32.4
224.6,31.6
226.6,31.8
228.6,30.9
230.6,30.7
232.8,30.8
235.2,30.9
237.2,31.1
239.1,31.3
241.1,29.2
243.1,29.5
245.6,30.4
247.6,29.1
249.6,29
251.6,28.3
253.6,28.1
256.3,29
258.3,27.8
260.3,28.2
262.3,28.1
264.3,27.6
266.7,27.8
268.7,28.6
270.7,29.3
272.7,28.8
274.7,29.1
277.2,28.5
279.3,28.3
281.3,28.6
283.4,28.1
285.3,28.7
287.8,29.3
289.8,28.2
291.8,27.3
"Ignition Data"
"Number of Pairs",4
"flux kw/m2,ignition time sec, peak hrr kw/m2"
50,104.9,106.3
50,113.8,85.3
75,23.5,149.4
75,24.5,162.5
"Flame Spread Parameter",0
"Min Surface Temp For Spread",0
"Effective Heat of Combustion",0

File: other stuff/Cone/fcs.txt
"Material Description"
"Number of HRR Curves",4
"Heat Flux",35
"Number of HRR Data Pairs",404
"sec,kw/m2"
0,64.1
1.9,65.5
3.6,61.4
6,54
8.3,44.2
10.3,40.8
12.2,34.4
14.1,30.2
15.9,26.5
17.6,24.3
20.1,22.9
22.3,22.2
24.4,21.4
26.3,20.2
28.6,19.3
30,18.4
32.3,17.6
34.1,17.3
36.6,16.7
38.9,16
40.6,15.8
42.2,15.8
44.1,15.3
45.8,15.4
47.6,15.2
50.1,14.5
52.3,15.1
54.4,14
56.3,14.1
58.1,13.9
59.8,14
61.7,13.8
63.8,13.3
66,13.2
68.4,13.5
70.3,13
72.2,13.1
73.9,12.9
75.8,13.1
77.8,13.1
80.1,12.8
82.5,12.7
84.4,12.6
86.3,12.5
87.9,12.5
90,12.4
91.9,12.2
93.8,12.1
96,12
98.4,12.3
100.1,12
102.2,12.1
104.1,11.8
105.9,11.8
107.8,11.8
110,11.7
112.3,11.6
114.8,11.5
116.1,11.5
117.9,10.9
120,10.8
121.9,11.3
123.6,10.5
126,11.1
128.3,10.5
130.3,11
132.2,10.8
134.1,10.6
135.8,10.3
137.6,10.2
140.1,10
142.3,10
144.2,9.1
146.3,9.9
148.1,9.6
150,9.6
151.7,10
153.8,9.8
156,10.1
158.4,9.5
160.3,9.9
162.2,9.5
165,9.8
165.8,9.7
167.8,9.5
170.1,9.8
172.3,9.3
174.4,9.9
176.3,9
177.9,9.3
179.8,9.3
181.9,9.2
183.8,9.5
186,9.2
188.4,9.5
190.1,9.6
192,8.9
194.1,8.9
195.9,8.8
197.8,8.7
200.2,8.9
202.5,8.3
204.2,9
206.3,8.5
208.1,8.6
210,8.6
211.7,8.1
214.2,8.4
216,8.3
218.3,8.4
220.3,8.4
222.2,8.3
223.9,8.5
225.9,8.2
227.8,8.4
230.1,8.1
232.3,8.2
234.4,8.3
236.3,8.3
237.9,7.9
239.8,8.1
241.9,8
243.8,8.3
246.2,7.7
248.4,8.2
250.3,7.7
252,7.7
254.1,8
255.9,7.6
257.8,7.7
260.1,7.8
262.5,7.2
265.3,7.5
266.1,7.7
268.1,7.5
270,7.3
271.9,7.2
273.6,7.5
276,7.4
278.4,7.7
280.3,7.1
282,6.9
283.9,7.3
285.9,7.1
287.8,6.8
290,6.8
292.5,6.6
294.4,7.1
296.1,6.3
298.1,6.7
300,6.8
301.9,6
303.6,6.2
306,6.3
308.3,6.1
310.1,6.7
312,6.3
315,6.4
315.8,6.5
317.6,6.2
320.1,5.9
322.3,6.1
324.2,6
326.3,6.3
328.1,6
330,6.2
331.7,6.1
333.8,5.8
336,5.9
338.4,5.6
340.3,5.8
342.2,6.3
344.1,5.5
345.8,6
347.8,6.1
350.1,5.8
352.3,5.7
354.4,6.1
356.3,5.2
358.1,5.9
359.8,5.3
361.7,5.6
364.2,5.3
366,5.2
368.3,5.5
370.3,5.1
372.2,5.2
373.9,5.6
375.9,5.4
377.8,5.6
380.2,5.1
382.5,5.4
384.4,5.2
386.3,4.9
387.9,5.4
389.8,5.2
391.9,5.1
393.8,5.6
396,4.9
398.4,5.4
400.1,5
402.2,5.5
404.1,5
405.9,5.1
407.8,5.2
410,5.3
412.5,5.2
414.8,5.6
416.3,5.5
418.1,5.5
420,5.6
421.7,5.3
423.8,4.9
426,5.2
428.4,4.9
430.3,5.2
432.2,5.3
434.1,5.1
435.8,4.9
437.8,5.2
440.1,4.9
442.5,5.1
444.4,5.2
446.3,5
448.1,5
449.8,5.1
451.9,5
453.8,5.3
456,5.1
458.4,5.2
460.3,5.1
462,4.9
463.9,4.7
465.9,5
467.8,5.1
470.2,5.3
472.5,4.9
474.2,5
476.3,5.1
477.9,4.9
480,5.1
481.9,4.9
483.6,4.6
485.9,5.1
488.3,4.9
490.3,4.9
492.2,4.9
494.1,4.4
495.9,5.2
497.6,4.9
500.1,4.7
502.3,4.9
504.4,4.8
506.3,4.8
508.1,4.6
510,4.7
511.7,4.6
514.2,4.3
516.2,4.9
518.4,4.9
520.3,4.8
522,4.8
524.1,4.6
525.9,4.7
527.8,4.9
530.2,4.8
532.5,4.9
534.2,4.5
536.3,4.8
538.1,4.2
540,4.6
541.7,4.3
543.6,4.5
546,4.3
548.3,4.7
550.3,4
552.2,4.7
554.1,4.5
555.9,4.4
557.6,4.7
560.1,4.6
562.3,4.6
564.4,4.6
566.3,4.5
567.9,4.8
569.8,4.2
571.9,4.2
573.8,4.5
576.2,4.2
578.4,4.3
580.3,4
582,4.5
584.1,4.5
585.9,4.6
587.8,4.3
590,4.3
592.5,4.7
594.2,4
596.1,4.3
598.1,4.6
600,4.3
601.7,4.6
603.8,4.2
606,4.2
608.3,4.5
610.1,3.9
612.2,4.6
615,4.2
615.9,4.3
617.8,4.6
620,4.2
622.5,3.8
624.4,4.4
626.1,4.3
628.1,4.5
630,4.5
631.9,3.7
633.6,4.2
636,4.4
638.3,4
640.3,4.3
642.2,4
644.1,4
645.8,4
647.8,4.3
650.1,4.2
652.5,4.5
654.4,4.2
656.3,4.3
657.9,4.1
659.8,4.1
661.9,4.2
663.8,4.5
666,3.9
668.4,4.2
670.3,4
672,4.2
673.9,4.2
675.9,4.2
677.8,4
680.2,4
682.5,3.7
684.4,3.6
686.1,4.3
688.1,3.9
690,3.7
691.9,4.2
693.8,3.3
696,3.9
698.4,3.8
700.1,3.6
702.2,4
704.1,3.7
705.9,3.9
707.8,3.9
710,3.7
712.5,3.6
715.3,3.3
716.1,4
718.1,3.3
720,3.6
721.9,3.6
723.6,3.3
726,3.7
728.3,3.4
730.3,3.8
732.2,3.5
734.1,3.3
735.8,3.5
737.6,3.6
740.1,3.6
742.3,3.7
744.2,3.5
746.1,3.7
748.1,3.4
750,3.8
751.9,3.4
753.6,3.8
756,3.6
758.3,3.7
760.1,3.6
762.2,3.4
764.1,3.6
765.8,3.7
767.6,3.3
770.1,3.6
772.3,3.5
774.4,3.6
776.3,3.7
777.9,3.4
779.8,3.5
781.9,3.8
783.8,3.4
786,3.7
788.3,0
790.3,0
792.2,0
794.1,0
795.8,0
797.8,0
800.1,0
802.3,0
804.4,0
806.3,0
"Heat Flux",50
"Number of HRR Data Pairs",324
"sec,kw/m2"
0,62.3
4.5,56.2
9.2,37
12.9,20.3
16.7,15
20.4,13.5
24,12.4
27.9,12.9
32.8,12.2
37.5,11.6
41.2,11.9
44.8,12.4
48.4,11.9
52.1,12.2
55.9,12.3
59.8,11.8
64.5,11.2
69.2,11.4
72.9,11.4
76.5,11.8
80.3,11.3
84.2,11.1
87.9,12.3
92.5,12
97.3,11.3
101.1,12.2
104.6,12.5
108.4,12.8
112.3,12.7
116.1,12.1
119.6,12.1
124.4,12.7
129,12.4
132.7,11.3
136.5,10.4
140.4,10.9
144.2,10.3
147.7,9.9
152.5,9.6
157.1,9.1
160.9,8.8
164.8,8.7
168.6,8.9
172.1,8.4
175.9,8.4
179.7,8.3
184.5,8.2
189.2,8.3
192.9,8.8
196.7,8.8
200.2,8.1
204,7.5
207.8,7.2
212.5,6.7
217.2,6.9
221.5,6.7
224.8,6.8
228.4,6.8
232.1,7.2
235.9,7.8
239.7,7.2
244.5,6.2
249.2,6.4
252.9,5.8
256.5,6.1
260.2,6.5
264,6.1
267.8,5.9
273,5.8
277.3,5.9
281.1,6
284.6,6.5
288.4,6.2
292.2,6
296.1,5.9
299.8,6.3
304.4,6.2
309,5.5
312.7,5.3
316.5,5.4
320.6,5.6
324.2,5.6
327.9,5.4
332.6,6.3
337.3,6.3
340.9,6
344.6,5.4
348.4,5.4
352.3,5.6
356.1,5.3
359.8,5.6
364.4,5.7
369.6,5.5
372.7,5.6
376.5,5.5
380.3,5.5
384.2,5.7
387.9,5.3
392.5,5.6
397.3,5.4
400.9,5.6
404.7,5.8
408.6,5.8
412.3,5.7
416.1,5.7
420,5.3
424.3,5.2
429,5.1
432.8,5.1
436.7,5.7
440.4,6.1
444,6.3
447.7,7
452.4,7.5
457.1,8
460.9,8.2
464.8,8.9
468.6,9.8
472.1,10.5
475.9,10.5
479.8,10.3
484.5,9.9
489.2,9.6
492.9,9.1
496.7,8.7
500.2,8.3
504,7.9
507.9,7.8
512.6,7.4
517.3,7.1
521.5,6.8
524.8,7
528.4,7
532.1,6.6
535.9,6.7
539.8,7.3
544.5,7.8
549.2,8.2
552.9,9.3
556.5,9.7
560.3,9.6
564.2,9.6
567.9,9.9
572.5,9.6
577.3,9.9
580.9,10.2
584.6,10.3
588.4,10.1
592.3,10
596.1,9.6
599.6,9
604.4,8.6
609,8.4
612.8,8.6
616.7,7.8
620.9,7.7
624.2,7.8
627.9,7.5
632.5,7
637.1,7.1
640.9,7.2
644.6,6.8
648.4,6.8
652.3,7
656.1,6.6
659.6,7
664.4,7
669,6.7
672.7,6.7
676.5,6.8
680.4,6.6
684.2,6.2
687.7,6.4
692.4,6.7
697.1,6.6
700.9,6.4
704.8,6.7
708.6,6.2
712.1,6.4
715.9,6.5
720,6.5
724.4,6.6
729,6.4
732.8,6.6
736.7,6.5
740.4,6.4
744.2,6.3
747.7,6.8
752.4,6.6
757.1,6.4
760.9,6.1
764.8,6.2
768.6,6.3
772.3,6
775.9,5.9
779.7,5.9
784.5,5.7
789.2,5.8
792.9,6.1
796.7,6.2
800.4,6.2
804,5.8
807.8,6.2
812.6,5.9
817.3,5.8
821.5,5.7
824.7,5.9
828.6,6.1
832.3,5.9
836.1,6
839.6,5.6
844.3,6.2
849,6.1
852.8,6.5
856.7,6.3
860.4,6
864,5.9
867.8,5.8
872.5,5.9
877.1,6.2
880.9,6.1
884.8,6.3
888.6,6.1
892.1,5.8
895.9,5.9
899.8,6.6
904.4,6.6
909,7
912.9,7.4
916.7,7.1
920.9,6.8
924.2,6.5
927.7,7
932.4,7.1
937.2,7.7
941.1,7.4
944.8,7
948.6,6.1
952.1,6.2
955.9,6.2
959.7,5.8
964.5,6.2
969.2,6.3
972.9,6
976.7,6.1
980.2,6.1
984,5.8
987.9,6.1
992.6,5.8
997.3,5.8
1001.1,5.8
1004.6,6
1008.4,5.6
1012.2,5.9
1016.1,5.7
1019.6,5.8
1024.4,6
1029,6.1
1032.8,6
1036.7,6.2
1040.4,5.9
1044.2,6.2
1047.7,6
1052.5,5.7
1057.1,5.8
1060.9,5.6
1064.7,6
1068.6,5.7
1072.3,5.9
1075.9,5.6
1079.7,5.8
1084.5,5.8
1089.2,6
1092.9,6
1096.7,5.8
1100.2,5.5
1104,6.1
1107.9,6.2
1112.5,5.7
1117.2,5.6
1121.5,5.8
1124.6,6.1
1128.4,5.5
1132.3,5.8
1136.1,5.7
1139.8,6.1
1144.4,6
1149,5.4
1152.7,5.6
1156.5,5.8
1160.4,5.7
1164.2,5.7
1167.7,5.3
1172.5,5.5
1177.1,5.7
1180.9,5.4
1184.7,5.6
1188.6,5.2
1192.1,5.7
1195.9,6.2
1199.7,5.7
1204.5,5.7
1209.2,5.6
1212.9,5.6
1216.7,6
1220.2,5.7
1224,5.5
1227.9,5.6
1232.6,6
1237.3,5.5
1241.1,5.7
1244.6,5.8
1248.4,5.7
1252.2,5.4
1256.1,5.5
1259.8,5.3
1264.4,5.1
1269,4.9
1272.7,5.2
1276.5,0
1280.4,0
1284.2,0
1287.7,0
1292.4,0
"Heat Flux",60
"Number of HRR Data Pairs",359
"sec,kw/m2"
0,84.8
1.6,91.3
3.7,90.7
5.7,80.8
7.7,66.8
9.8,51.7
11.8,35.5
13.6,29
15.5,24.8
17.6,23.3
19.5,21.8
21.5,21.8
23.6,21.2
25.7,20.8
27.7,20.2
29.6,20.4
32.3,20
34.1,20.2
36.1,20
38.1,20.1
40.3,20
41.6,19.5
44.1,20.2
45.5,19.3
47.7,19.4
49.6,18.8
51.5,19.1
53.7,18.6
55.8,18.6
57.7,18.5
59.4,18.3
61.6,18.3
63.8,18.4
65.6,18.2
67.6,17.9
69.9,18.2
71.7,17.9
73.5,18.2
75.6,17.2
77.8,17.7
79.6,17.3
81.6,17.4
83.7,17.4
85.7,17.5
87.7,17.6
89.5,17.8
91.5,18.2
93.8,17.6
95.6,17.5
97.6,17.7
99.6,17.4
101.6,17.7
103.5,17.1
105.6,17.5
107.7,17.7
109.6,17.7
111.6,17.4
113.8,17.4
115.8,17
117.7,17
119.3,17.4
121.5,16.8
123.5,17.3
125.5,16.4
127.7,16.5
129.8,15.9
131.7,15.8
133.6,16.2
135.6,15.5
137.8,15.5
139.5,15.2
141.6,15.3
143.7,14.6
145.7,14.4
147.7,14.2
149.5,14.3
151.5,14.4
153.5,13.7
155.4,14.1
157.6,13.5
159.6,13.6
161.6,13.5
163.5,13.5
165.6,13.1
167.7,13.2
169.7,13
171.6,12.9
173.6,12.8
175.8,12.6
177.6,12.5
179.5,12.2
181.6,12.3
183.7,12.2
185.7,12
187.8,11.9
189.9,11.6
191.7,11.5
193.5,11.4
195.5,11.3
197.7,11.1
199.6,10.8
201.6,11.1
203.7,10.4
205.8,10.5
207.7,9.9
209.5,10.5
211.5,10
213.8,10
215.5,10
217.7,9.9
219.7,9.9
221.7,9.7
223.5,9.8
225.7,9.6
227.8,9.5
229.6,9.2
231.6,8.8
233.5,9.4
235.7,8.5
237.7,9.1
239.6,8.5
241.6,9.1
243.8,8.4
245.6,8.9
247.6,8.8
249.9,8.8
252.4,8.6
253.5,8.4
255.6,8.4
257.7,8.1
259.6,8.2
261.5,8
263.7,8
265.7,8.1
267.7,8
269.5,7.9
271.5,7.9
273.5,8
275.4,7.9
277.6,7.4
279.6,7.8
281.6,7.4
283.5,8
285.6,7.3
287.8,7.7
289.6,7.7
291.6,7.7
293.8,7.7
295.8,7.5
297.5,7.9
299.4,7.7
302.1,7.7
303.7,7.4
305.7,7.2
307.7,7.5
309.9,7
311.7,7.4
313.5,7
315.6,7.4
317.7,6.9
319.5,7.6
321.5,6.8
323.7,6.7
325.8,6.8
327.7,6.6
329.4,7
331.6,6.5
333.6,6.9
335.6,7
337.7,6.7
339.9,6.9
341.8,6.7
343.6,6.7
345.6,6.7
347.8,6.8
349.5,6.7
352.3,6.7
353.5,6.7
355.8,6.5
357.5,6.8
359.5,6.7
361.6,6.6
363.7,6.9
365.6,6.3
367.7,6.8
369.9,6.6
371.8,6.8
373.6,6.5
375.7,6.4
377.9,6.6
379.7,6.4
381.3,6.9
383.6,6.6
385.6,6.5
387.6,6.2
389.5,6.1
391.7,6.6
393.8,6.1
395.6,6.6
397.7,5.8
399.8,5.8
402.2,5.8
403.6,5.8
405.6,6.2
407.8,5.5
409.5,6.2
411.4,5.2
413.5,6
415.6,5.6
417.6,5.8
419.5,5.7
421.6,5.2
423.7,5.4
425.6,5.3
427.7,5.9
429.8,5.5
431.8,5.8
433.6,5.5
435.5,5.9
437.6,5.5
439.6,6.3
441.5,5.6
443.7,5.8
445.7,5.8
447.7,5.8
449.4,6.2
452.3,5.8
453.5,5.8
455.5,5.1
457.7,5.7
459.8,5.5
461.8,5.5
463.6,5.4
465.7,5.1
467.6,5.8
469.5,5.3
471.5,5.5
473.7,5.4
475.8,5.8
477.7,5.1
479.6,5.8
481.7,5.1
483.8,5.2
485.6,5.7
487.6,5.1
489.7,5
491.7,4.9
493.6,5.3
495.8,4.9
497.9,5
499.7,5.2
502.3,4.9
503.6,5.5
505.6,5
507.6,5.2
509.5,5
511.6,5.1
513.8,5
515.7,5.1
517.8,4.9
519.8,4.9
521.5,5.1
523.4,4.9
525.6,5.7
527.8,4.8
529.6,5.4
531.5,4.7
533.7,5
535.7,5
537.6,4.9
539.5,4.7
541.4,4.8
543.6,4.8
545.5,4.8
547.6,5.1
549.7,4.9
552.4,5.3
553.4,4.8
555.5,5.1
557.6,4.7
559.5,5.1
561.5,4.8
563.6,5
565.7,5.1
567.6,4.8
569.5,5.1
571.6,5
573.8,4.9
575.6,4.9
577.7,4.7
579.8,4.8
581.5,4.5
583.5,4.7
585.5,4.7
587.7,4.7
589.6,5
591.5,4.7
593.7,5
595.7,4.8
597.7,5.3
599.6,4.3
601.7,4.7
603.8,4.7
605.7,4.6
607.7,4.7
609.9,4.7
611.8,4.5
613.6,4.7
615.6,4.1
617.8,4.6
619.5,4.4
621.4,4.4
623.6,4.6
625.7,4.2
627.7,4.5
629.6,4.1
631.6,4.7
633.8,3.7
635.6,4.1
637.6,3.8
639.6,4.1
641.6,4
643.5,3.7
645.6,4
647.7,4
649.6,3.8
652.3,3.9
653.6,3.8
655.7,3.9
657.7,4
659.6,4.6
661.7,3.9
663.8,4.3
665.5,4
667.6,4
669.7,3.9
671.6,3.8
673.5,4
675.7,3.8
677.9,3.7
679.7,4
681.6,3.9
683.8,3.9
685.8,3.9
687.7,4
689.3,4
691.6,3.6
693.6,3.4
695.6,3.2
697.7,0
699.8,0
701.7,0
703.6,0
705.6,0
707.9,0
709.7,0
711.3,0
713.6,0
715.5,0
"Heat Flux",75
"Number of HRR Data Pairs",225
"sec,kw/m2"
0,70.9
3.5,88.1
7.7,69.8
11.4,46
15.7,29
19.3,21.5
23.6,20
27.9,18.5
31.5,17.9
35.7,17.9
40.1,17.8
44.2,18.2
48,17.2
51.1,17.2
55.5,18.7
59.5,19.4
63.3,18.4
67.1,18.8
71.4,19
75.5,18.9
79.5,18.9
83.7,18.8
87.9,18.5
91.5,18.1
95.2,18
99.5,18.3
103.8,17.9
107.4,17.6
111.3,17.6
115.5,17.3
119.8,17.6
123.5,17.4
127.3,17.7
131.6,20
135.7,21.6
139.3,22
143.4,21.5
147.7,20.7
151.6,19.9
155.4,19.1
159.7,18.3
163.8,17.5
167.6,17.3
171.3,16.5
175.4,15.3
179.9,14.7
183.5,14.5
187.1,13.6
191.4,12.4
195.7,12.3
199.3,12
203.8,11.2
207.9,10.5
211.5,9.9
215.4,9.2
219.5,8.5
223.8,8.4
227.6,8.3
231.3,7.8
235.6,7.8
239.8,7.6
243.5,7.6
247.1,7
251.4,7
255.7,6.7
259.3,6.5
263.7,6.4
267.8,6.3
272,6.2
275.2,6.1
279.5,5.7
283.6,5.8
287.6,5.9
291.3,5.3
295.5,5.2
299.8,5.2
303.5,5.2
307.3,5.1
311.6,4.9
315.7,5
320,4.6
323.8,4.7
327.9,4.7
331.6,4.4
335.2,4.8
339.5,4.2
343.6,4
347.4,4.5
351.2,4.5
355.5,4.3
359.7,4.2
363.5,4.4
367.2,4.1
371.8,3.8
375.5,4
379.3,4.1
383.6,4
387.9,3.9
391.5,3.7
395.4,3.9
399.5,3.7
403.7,3.9
407.6,4.1
411.3,3.7
415.4,3.6
420.4,3.7
423.5,3.5
427.3,3.3
431.6,3.5
435.6,3.2
439.3,3.2
443.4,3.5
447.7,3.2
451.6,3.2
455.5,2.9
459.7,3
463.8,2.9
467.4,3.4
471.9,3.1
475.5,3.1
479.8,3
483.5,3
487.3,2.7
491.4,2.7
495.7,2.7
499.4,2.8
503.6,3
507.9,2.4
511.6,2.5
515.4,2.6
519.5,2.4
523.6,2.5
527.6,2.4
531.3,2.6
535.4,2.6
539.7,2.3
543.3,2.3
547.3,2.6
551.4,2.2
555.7,2.1
559.5,2.2
563.8,2.5
567.8,2.8
572.3,2.4
575.4,2.3
579.6,2.6
583.8,2.5
587.6,2.4
591.3,2.1
595.6,2.3
599.7,2.2
603.3,2.2
607.3,2.2
611.4,2.4
615.6,2.4
619.5,2.5
623.6,2.2
627.8,2.4
631.6,2.6
635.3,3.1
639.5,2.8
643.7,2.8
647.4,2.4
651.1,2.4
655.5,2.2
659.7,2.4
663.5,2.4
667.2,1.9
672,1.9
675.5,1.8
679.4,1.9
683.6,2.1
687.9,2.1
691.5,2.4
695.2,2.4
699.5,2.1
703.6,2
707.6,1.9
711.3,2.5
715.6,2.4
719.8,2.4
723.5,2.3
727.1,2.5
731.4,2.4
735.5,2
739.5,2
743.6,2
747.9,2
751.6,2.4
755.2,1.8
759.5,1.9
763.8,2.2
767.4,2
772,2.2
775.6,2.3
779.8,2
783.5,2.1
787.3,2
791.6,2
795.7,1.9
799.3,2
803.6,1.9
807.8,1.9
811.5,1.8
815.2,2
819.5,1.7
823.7,1.8
827.6,1.5
831.3,1.3
835.6,1.6
839.8,1.6
843.3,1.7
847.2,1.4
851.4,1.4
855.5,1.2
859.4,1.8
863.6,1.4
867.7,1.5
872.3,1.7
875.2,2
879.5,0
883.8,0
887.6,0
891.1,0
895.4,0
"Ignition Data"
"Number of Pairs",4
"flux kw/m2,ignition time sec, peak hrr kw/m2"
35,187.5,65.5
50,86,56.6
60,52.5,89.3
75,33.5,80.5
"Flame Spread Parameter",0
"Min Surface Temp For Spread",0
"Effective Heat of Combustion",4.9

File: other stuff/Cone/pl108all.txt
"Material Description"
"Number of HRR Curves","04"
"Heat Flux",25
"Number of HRR Data Pairs",99
"sec,kw/m2"
0,30
4.1,85.1
9.1,132.3
14.1,151.8
19.1,160.6
24.1,164.1
29.1,167.7
34.1,173.7
39.1,184.8
44.1,200.2
49.1,219.6
54.1,248.4
59.1,284.6
64.1,303.7
69.1,295.7
74.1,279.8
79.1,262.6
84.1,214.8
89.1,166.6
94.1,133.6
99.1,117.3
104.1,106.9
109.1,97.5
114.1,85.7
119.1,75.2
124.1,66.1
129.1,59.7
134.1,57.3
139.1,56.1
144.1,55.3
149.1,54.2
154.1,54.1
159.1,53.8
164.1,53.5
169.1,53.1
174.1,53.5
179.1,53.9
184.1,53.5
189.1,53.9
194.1,54.2
199.1,53.3
204.1,53.3
209.1,53.3
214.1,53.1
219.1,53.1
224.1,52.7
229.1,52.2
234.1,48.8
239.1,46.5
244.1,46
249.1,45.6
254.1,45.7
259.1,44.9
264.1,44.9
269.1,45
274.1,44.3
279.1,44
284.1,43.8
289.1,43.3
294.1,42.8
299.1,43.2
304.1,42.7
309.1,42.7
314.1,42.6
319.1,42.6
324.1,42
329.1,42.1
334.1,41.6
339.1,41.2
344.1,40.7
349.1,40.7
354.1,40.3
359.1,40.2
364.1,39.9
369.1,40.1
374.1,39.4
379.1,36.3
384.1,36.1
389.1,35.3
394.1,35.3
399.1,36.1
404.1,35.6
409.1,35.5
414.1,34.7
419.1,34.6
424.1,33.6
429.1,33.8
434.1,33.9
439.1,33.2
444.1,32.7
449.1,32.4
454.1,33
459.1,32.2
464.1,31.8
469.1,31.7
474.1,31.9
479.1,31.7
484.1,31.2
489.1,31.4
"Heat Flux",35
"Number of HRR Data Pairs",213
"sec,kw/m2"
0,30
3.3,69.5
8.3,105.9
13.3,116.5
18.3,118
23.3,117.9
28.3,116.4
33.3,117
38.3,120.2
43.3,130.1
48.3,146.3
53.3,173.6
58.3,199.4
63.3,217.3
68.3,237.7
73.3,265
78.3,269.5
83.3,243.4
88.3,207.3
93.3,172
98.3,146.3
103.3,129
108.3,114
113.3,104.1
118.3,100.6
123.3,87.5
128.3,73.7
133.3,62.5
138.3,58.7
143.3,54.9
148.3,52.7
153.3,50.4
158.3,49.9
163.3,52
168.3,49.5
173.3,49.2
178.3,48
183.3,47.3
188.3,47.5
193.3,47.1
198.3,47.4
203.3,47.8
208.3,47.9
213.3,47.4
218.3,48.1
223.3,48.4
228.3,49.2
233.3,48.9
238.3,50.2
243.3,50.7
248.3,50.6
253.3,50.5
258.3,50.1
263.3,50
268.3,50.4
273.3,50.2
278.3,50
283.3,49.1
288.3,49.1
293.3,49
298.3,49
303.3,48.3
308.3,48.4
313.3,47.3
318.3,47.9
323.3,47.3
328.3,47.1
333.3,46.4
338.3,46.2
343.3,45.4
348.3,45.6
353.3,45.6
358.3,45.9
363.3,45.1
368.3,45.2
373.3,44.8
378.3,44.6
383.3,44.1
388.3,43.8
393.3,43.4
398.3,43.4
403.3,42.5
408.3,42.4
413.3,41.9
418.3,41.6
423.3,41.4
428.3,39.9
433.3,39.9
438.3,39.2
443.3,39.5
448.3,39
453.3,38.6
458.3,36.8
463.3,34.9
468.3,32.9
473.3,32.7
478.3,31.5
483.3,31
488.3,29.8
493.3,29.8
498.3,28.9
503.3,29.6
508.3,28.5
513.3,28.2
518.3,27.9
523.3,27.5
528.3,27.4
533.3,26.5
538.3,26.6
543.3,25.9
548.3,25.5
553.3,25.2
558.3,24.5
563.3,24
568.3,23.3
573.3,22.3
578.3,21.4
583.3,22
588.3,20.8
593.3,19.4
598.3,18.5
603.3,17.7
608.3,17.7
613.3,17.6
618.3,16.2
623.3,14.3
628.3,14.8
633.3,19.3
638.3,15.7
643.3,12.2
648.3,12.1
653.3,11.1
658.3,12.2
663.3,14.5
668.3,10.9
673.3,11.9
678.3,11
683.3,8.8
688.3,11.5
693.3,10.8
698.3,7.9
703.3,8.7
708.3,8.2
713.3,7.8
718.3,8.7
723.3,8.3
728.3,8
733.3,5.7
738.3,4.8
743.3,4.6
748.3,3.3
753.3,2.5
758.3,2.8
763.3,3.7
768.3,3.6
773.3,2.7
778.3,3
783.3,3
788.3,2.9
793.3,2.6
798.3,2.7
803.3,1.5
808.3,2
813.3,1.6
818.3,.9
823.3,1.2
828.3,.2
833.3,.9
838.3,0
843.3,.5
848.3,0
853.3,0
858.3,.3
863.3,0
868.3,0
873.3,0
878.3,0
883.3,0
888.3,0
893.3,0
898.3,0
903.3,0
908.3,0
913.3,0
918.3,0
923.3,0
928.3,0
933.3,0
938.3,0
943.3,0
948.3,0
953.3,0
958.3,0
963.3,0
968.3,0
973.3,0
978.3,0
983.3,0
988.3,0
993.3,0
998.3,0
1003.3,0
1008.3,0
1013.3,0
1018.3,0
1023.3,0
1028.3,0
1033.3,0
1038.3,0
1043.3,0
1048.3,0
1053.3,0
1058.3,0
"Heat Flux",50
"Number of HRR Data Pairs",266
"sec,kw/m2"
0,30
.6,33.7
5.6,100.6
10.6,122.1
15.6,118.7
20.6,116
25.6,118.5
30.6,124.6
35.6,129.3
40.6,127.3
45.6,128.9
50.6,138.5
55.6,157.4
60.6,182.6
65.6,226.2
70.6,277.2
75.6,297.4
80.6,271
85.6,226.6
90.6,182.4
95.6,156.6
100.6,140.6
105.6,120.1
110.6,95.5
115.6,76.3
120.6,63.2
125.6,58.4
130.6,50.6
135.6,44.6
140.6,40.6
145.6,39.2
150.6,38.5
155.6,39.6
160.6,38.4
165.6,37.1
170.6,37.1
175.6,37
180.6,36.5
185.6,38.3
190.6,37.4
195.6,37.2
200.6,35.4
205.6,35.3
210.6,38.9
215.6,36
220.6,34.3
225.6,35.1
230.6,36.8
235.6,37.3
240.6,37.3
245.6,38
250.6,37.1
255.6,36.9
260.6,36.7
265.6,35.9
270.6,36.6
275.6,36.5
280.6,35.9
285.6,35.2
290.6,35.1
295.6,35
300.6,34.4
305.6,34.6
310.6,34.6
315.6,34.1
320.6,34.3
325.6,34.7
330.6,33.6
335.6,34.1
340.6,33.7
345.6,33.9
350.6,34.1
355.6,33.5
360.6,33.7
365.6,33.7
370.6,33.6
375.6,33.8
380.6,32.9
385.6,32.7
390.6,32.5
395.6,32.9
400.6,32.4
405.6,33.3
410.6,33.6
415.6,32
420.6,30.8
425.6,34.1
430.6,31.1
435.6,27.7
440.6,30.8
445.6,31.8
450.6,33.2
455.6,33.9
460.6,34.2
465.6,33.5
470.6,33.7
475.6,34.1
480.6,33.4
485.6,33
490.6,32.4
495.6,33.1
500.6,33.1
505.6,32.2
510.6,32.6
515.6,33
520.6,32
525.6,32
530.6,31.3
535.6,31.1
540.6,31.4
545.6,31
550.6,30.5
555.6,31.2
560.6,30.1
565.6,30.6
570.6,29.6
575.6,30.3
580.6,29.6
585.6,28.8
590.6,29.1
595.6,28.5
600.6,27.3
605.6,26.9
610.6,26.9
615.6,28.1
620.6,27.3
625.6,27
630.6,27.9
635.6,26.9
640.6,27.1
645.6,26.8
650.6,26.1
655.6,26.2
660.6,26.9
665.6,24.8
670.6,25.7
675.6,26.6
680.6,24.7
685.6,24.8
690.6,24.3
695.6,24.8
700.6,24.1
705.6,22.7
710.6,23.4
715.6,22.7
720.6,22.3
725.6,22.7
730.6,21
735.6,21.4
740.6,21.3
745.6,21.1
750.6,20.3
755.6,19.8
760.6,19.9
765.6,18.9
770.6,19.7
775.6,18.3
780.6,17.2
785.6,17
790.6,16.9
795.6,16.4
800.6,15.5
805.6,15.1
810.6,14.8
815.6,14.7
820.6,13.7
825.6,13.6
830.6,12.5
835.6,13.9
840.6,11.2
845.6,12.8
850.6,11.6
855.6,10.7
860.6,10.7
865.6,11.4
870.6,8.7
875.6,10
880.6,10.1
885.6,8.2
890.6,6.7
895.6,8.6
900.6,9.3
905.6,8.1
910.6,5.9
915.6,6.3
920.6,7.8
925.6,5.5
930.6,5
935.6,6.7
940.6,6.4
945.6,3.7
950.6,4.9
955.6,6.4
960.6,5.4
965.6,3.8
970.6,4.7
975.6,4.9
980.6,3
985.6,4.7
990.6,2.9
995.6,3.8
1000.6,3.4
1005.6,2.9
1010.6,3.3
1015.6,2.6
1020.6,2.8
1025.6,1.9
1030.6,3.1
1035.6,1.3
1040.6,2.3
1045.6,2
1050.6,1.3
1055.6,2.4
1060.6,.7
1065.6,1.9
1070.6,1.1
1075.6,1.4
1080.6,1.3
1085.6,.5
1090.6,1.5
1095.6,.4
1100.6,1.9
1105.6,.1
1110.6,.8
1115.6,1.1
1120.6,0
1125.6,.4
1130.6,.2
1135.6,.1
1140.6,.3
1145.6,.2
1150.6,.3
1155.6,0
1160.6,.1
1165.6,.3
1170.6,0
1175.6,.2
1180.6,.5
1185.6,0
1190.6,0
1195.6,0
1200.6,0
1205.6,0
1210.6,0
1215.6,.6
1220.6,.1
1225.6,0
1230.6,.3
1235.6,0
1240.6,0
1245.6,0
1250.6,1.5
1255.6,.6
1260.6,0
1265.6,.3
1270.6,1.2
1275.6,1.6
1280.6,1
1285.6,.6
1290.6,2.4
1295.6,.5
1300.6,0
1305.6,.6
1310.6,1.2
1315.6,1.6
1320.6,1.1
"Heat Flux",60
"Number of HRR Data Pairs",100
"sec,kw/m2"
0,30
3.4,80.8
8.4,136.7
13.4,142.3
18.4,136.8
23.4,136.5
28.4,135.2
33.4,133.6
38.4,132.7
43.4,131.5
48.4,137.6
53.4,153.8
58.4,178.1
63.4,209.5
68.4,238.5
73.4,279.5
78.4,308.5
83.4,304.1
88.4,261.8
93.4,206.3
98.4,154.9
103.4,117
108.4,92.8
113.4,77.7
118.4,66.5
123.4,58.8
128.4,51.6
133.4,46.5
138.4,43.3
143.4,41.6
148.4,39.7
153.4,39.5
158.4,38.6
163.4,38.3
168.4,37.1
173.4,37.2
178.4,36.1
183.4,37.5
188.4,37.4
193.4,37.3
198.4,37.1
203.4,37.5
208.4,36.9
213.4,37.2
218.4,37.5
223.4,37
228.4,37.6
233.4,37.4
238.4,37.6
243.4,37.3
248.4,37
253.4,37.7
258.4,36.4
263.4,36.1
268.4,35.9
273.4,35.8
278.4,35.8
283.4,36.1
288.4,35
293.4,35.4
298.4,35.9
303.4,35.2
308.4,35.1
313.4,35.2
318.4,34.4
323.4,33.9
328.4,35
333.4,34.2
338.4,34.7
343.4,34.9
348.4,34.8
353.4,34.3
358.4,34.8
363.4,34.2
368.4,33.9
373.4,33.8
378.4,33.8
383.4,33.5
388.4,33.5
393.4,33.5
398.4,33
403.4,33.2
408.4,33
413.4,33.6
418.4,33
423.4,32.9
428.4,31.9
433.4,32.3
438.4,31.6
443.4,31.7
448.4,32
453.4,31
458.4,30.9
463.4,31
468.4,30.6
473.4,31.6
478.4,30.4
483.4,30.8
488.4,30
493.4,29.8
"Ignition Data"
"Number of Pairs",12
"flux kw/m2,ignition time sec, peak hrr kw/m2"
25,120.9,303.7
25,107,301.1
25,125.7,219.2
35,51.7,269.5
35,50.6,207.9
35,65.8,403.6
50,19.4,297.4
50,19.5,346.4
50,20.8,308.6
60,11.6,308.5
60,7.9,344
60,10.7,336.8
"Flame Spread Parameter",0
"Min Surface Temp For Spread",0
"Effective Heat of Combustion",0
